Repository: ikytool/AA3003-FSW-corrosion-fatigue-ML

# Hybrid physics-GP modelling of fatigue crack growth from small datasets: pre-corroded AA3003 friction stir welds

Code and dataset for the manuscript

> Hybrid physics-Gaussian process modelling of fatigue crack growth
> from small datasets: pre-corroded AA3003 friction stir welds
> (Theoretical and Applied Fracture Mechanics, revised version, 2026;
> previous title: Physics-informed machine learning prediction of
> fatigue crack growth in pre-corroded AA3003 friction stir welded
> joints: coupled temperature and inhibitor effects)

This repository holds the version that accompanies the second revision
of the manuscript. It replaces the files of the earlier versions.

## Summary

A condition-wise Paris law forms the physics baseline, the temperature
dependence of the crack-growth rate is interpolated segment by segment
on an Arrhenius scale, and a Gaussian process learns the residual.
The models are assessed by grouped cross-validation in which every
model element (Paris parameters, temperature law, Gaussian process,
interval calibration) is estimated inside each fold. Under this
protocol the hybrid model improves on the physics baseline but is not
more accurate than a multilinear regression or a Gaussian process
alone; models that rely on the temperature law fail when the 25 or
85 degC condition is withheld. Fatigue lives at the untested 45 and
65 degC pre-corrosion temperatures are reported as exploratory
interpolations with parameter, rate-scale and model-form uncertainty.

## Data provenance

No new experiments were performed. All experimental data originate
from the authors' two previously published papers, which remain the
primary reference for the experiments:

- I. Chekalil et al., *Effect of corrosion environments on the
  mechanical properties of friction stir welded aluminum alloy
  AA3003*, J. Mater. Res. Technol. 33 (2024) 2353-2364.
  [10.1016/j.jmrt.2024.09.167](https://doi.org/10.1016/j.jmrt.2024.09.167)
- I. Chekalil et al., *Corrosion behavior of AA3003 friction stir
  welded joints*, Colloids Surf. A 680 (2024) 132673.
  [10.1016/j.colsurfa.2023.132673](https://doi.org/10.1016/j.colsurfa.2023.132673)

The numerical records were obtained by digitizing the published
figures. The dataset contains one curve per specimen (one specimen per
condition); the six pre-corroded specimens used for modelling give 141
crack-growth points. The raw automated digitization is kept unchanged
in `data/digitized/`, and every correction found by a marker-by-marker
audit is listed in `data/digitized/corrections.csv` and applied when
the data are loaded. See `data/digitized/README.md` for details,
including the units of the published rate axis.

## How to run

```matlab
cd matlab
run_all
```

This regenerates every figure into `figures/` (vector PDF, plus PNG
copies in `figures/png/`) and every derived table into
`data/derived/`. Total runtime is about 5 to 10 minutes; the
cross-validation and bootstrap of stage 4 take most of it.

## Repository structure

| Path | Content |
|---|---|
| `matlab/s0_setup_montage.m` | Fig. 1, setup photographs from the source papers |
| `matlab/s1_paris_baseline.m` | Fig. 2, Table 4: Paris refits, block-bootstrap intervals, effective sample size, digitization check |
| `matlab/s7_framework.m` | Fig. 3, framework diagram |
| `matlab/s2_arrhenius_crosscheck.m` | Fig. 4: global and segment apparent activation energies versus the gravimetric value |
| `matlab/s3_inhibitor_efficiency.m` | Fig. 5: inhibitor efficiency with confidence bands |
| `matlab/s4_ml_hybrid.m` | Figs. 6-8, Tables 6-7, Appendix B: grouped cross-validation, nested interval calibration, paired tests, Gaussian-process hyperparameters |
| `matlab/s5_life_integration.m` | Figs. 9-10, Tables 8-9: rate scale, reconstruction check, life-level blind test, endpoint sensitivity |
| `matlab/s6_probabilistic.m` | Figs. 11-12, Table 10: exploratory predictions at 45 and 65 degC |
| `matlab/run_all.m` | runs all stages in the required order |
| `matlab/README.md` | stage outputs and shared functions in detail |
| `matlab/digitize/` | digitization tool (not needed to reproduce the results) |
| `data/digitized/` | raw digitized records, one CSV per curve, and the audit log `corrections.csv` |
| `data/derived/` | derived tables as shipped, including the Gaussian-process hyperparameters of every fold (`gp_hyperparameters.csv`), the bootstrap draws of the Paris parameters (`paris_boot.mat`) and all predictions (`predictions.csv`, `predictions_45_65.csv`) |
| `data/source_pages/` | renders of the source-paper pages used for digitization and Fig. 1 |
| `figures/` | figures as shipped |

## Changes from the original submission

- Digitization audited marker by marker; corrections logged in
  `data/digitized/corrections.csv`.
- Replotted curves of the same specimens are no longer pooled: one
  curve per specimen (141 modelling points instead of 211).
- Every model element is estimated inside each cross-validation fold;

File: data/derived/paris_refit.csv
file,label,T_C,inhibited,n,C,C_lo,C_hi,m,m_lo,m_hi,R2,sigma_dex,C_published,m_published,m_dev_pct,verdict
fig12_bm,BM,NaN,0,24,2.80003816607336e-11,2.22477552891992e-11,3.51894277182483e-11,3.76989532576784,3.64635196756473,3.88467126058444,0.994965326530519,0.0554536924839624,3e-11,3.7741,-0.111408659870085,PASS
fig12_fsw,FSW,NaN,0,22,1.15635000485444e-11,9.1547873003542e-12,2.06559615297138e-11,4.28005972566884,3.89656228895133,4.42625225089642,0.987365669032198,0.0767862086152222,9e-12,4.246,0.802160284240157,PASS
fig12_fswc_25c,FSW.C 25C,25,0,29,1.08112044747775e-11,7.43203522243297e-12,1.54620804073135e-11,4.43469258660999,4.26941298669564,4.62115736586216,0.992544618294847,0.0812828072966333,7e-12,4.5757,-3.08165774395207,FAIL
fig12_fswc_55c,FSW.C 55C,55,0,28,2.11836911688071e-11,1.11215115502945e-11,3.33800058005379e-11,4.08210371323321,3.84594938635381,4.44903128305641,0.977277326369212,0.118936548023084,2e-11,4.0869,-0.11735757583471,PASS
fig12_fswc_85c,FSW.C 85C,85,0,19,6.73028025711623e-12,3.20884554698795e-12,1.49852412061086e-11,5.09691336718204,4.69553032362681,5.52240901077722,0.9837023396624,0.0995400366308548,7e-12,5.0928,0.0807682842845089,PASS
fig14_fswc_25c,FSW.C 25C(b),25,0,32,1.10098829728618e-11,7.78314896747596e-12,1.51857818752435e-11,4.43135399200816,4.27956884364072,4.60086971747941,0.992332388402307,0.0809590680103132,7e-12,4.5757,-3.15462132552038,info
fig14_fswc_55c,FSW.C 55C(b),55,0,28,2.11656848513074e-11,1.18013165579364e-11,3.37008769651484e-11,4.08208576702477,3.84197117852935,4.41980285930662,0.97743890776348,0.118475329152053,2e-11,4.0869,-0.117796691263144,info
fig14_fswc_85c,FSW.C 85C(b),85,0,19,6.80788354607065e-12,3.16789967072532e-12,1.64149721393532e-11,5.08780613389772,4.63828652064906,5.52983328739304,0.98354479556404,0.0998733597643416,7e-12,5.0928,-0.0980573771260937,info
fig14_fswi_25c,FSW.I 25C,25,1,16,7.42099977674424e-12,5.2397115335288e-12,9.71136171215548e-12,4.57961908429727,4.44224117683986,4.76581304726027,0.996804441754465,0.0387716032393652,9e-11,3.7706,21.4559774120105,info
fig14_fswi_55c,FSW.I 55C,55,1,14,5.2023608638198e-12,3.33323448260847e-12,8.50086711851985e-12,4.71342181578352,4.35063214302984,4.93811800565683,0.952419601422322,0.157965089136155,3e-12,5.4579,-13.6403778782404,info
fig14_fswi_85c,FSW.I 85C,85,1,26,2.0117790310777e-11,1.29153325488483e-11,3.05082874305664e-11,4.25253475659939,4.05854796020913,4.49939006662586,0.988601960601518,0.081770061957661,2e-11,4.3437,-2.09879235215623,info
