Repository: ikytool/AA3003-FSW-corrosion-fatigue-ML

# Hybrid physics-GP modelling of fatigue crack growth from small datasets: pre-corroded AA3003 friction stir welds

Code and dataset for the manuscript

> Hybrid physics-Gaussian process modelling of fatigue crack growth
> from small datasets: pre-corroded AA3003 friction stir welds
> (Theoretical and Applied Fracture Mechanics, revised version, 2026;
> previous title: Physics-informed machine learning prediction of
> fatigue crack growth in pre-corroded AA3003 friction stir welded
> joints: coupled temperature and inhibitor effects)

This repository holds the version that accompanies the second revision
of the manuscript. It replaces the files of the earlier versions.

## Summary

A condition-wise Paris law forms the physics baseline, the temperature
dependence of the crack-growth rate is interpolated segment by segment
on an Arrhenius scale, and a Gaussian process learns the residual.
The models are assessed by grouped cross-validation in which every
model element (Paris parameters, temperature law, Gaussian process,
interval calibration) is estimated inside each fold. Under this
protocol the hybrid model improves on the physics baseline but is not
more accurate than a multilinear regression or a Gaussian process
alone; models that rely on the temperature law fail when the 25 or
85 degC condition is withheld. Fatigue lives at the untested 45 and
65 degC pre-corrosion temperatures are reported as exploratory
interpolations with parameter, rate-scale and model-form uncertainty.

## Data provenance

No new experiments were performed. All experimental data originate
from the authors' two previously published papers, which remain the
primary reference for the experiments:

- I. Chekalil et al., *Effect of corrosion environments on the
  mechanical properties of friction stir welded aluminum alloy
  AA3003*, J. Mater. Res. Technol. 33 (2024) 2353-2364.
  [10.1016/j.jmrt.2024.09.167](https://doi.org/10.1016/j.jmrt.2024.09.167)
- I. Chekalil et al., *Corrosion behavior of AA3003 friction stir
  welded joints*, Colloids Surf. A 680 (2024) 132673.
  [10.1016/j.colsurfa.2023.132673](https://doi.org/10.1016/j.colsurfa.2023.132673)

The numerical records were obtained by digitizing the published
figures. The dataset contains one curve per specimen (one specimen per
condition); the six pre-corroded specimens used for modelling give 141
crack-growth points. The raw automated digitization is kept unchanged
in `data/digitized/`, and every correction found by a marker-by-marker
audit is listed in `data/digitized/corrections.csv` and applied when
the data are loaded. See `data/digitized/README.md` for details,
including the units of the published rate axis.

## How to run

```matlab
cd matlab
run_all
```

This regenerates every figure into `figures/` (vector PDF, plus PNG
copies in `figures/png/`) and every derived table into
`data/derived/`. Total runtime is about 5 to 10 minutes; the
cross-validation and bootstrap of stage 4 take most of it.

## Repository structure

| Path | Content |
|---|---|
| `matlab/s0_setup_montage.m` | Fig. 1, setup photographs from the source papers |
| `matlab/s1_paris_baseline.m` | Fig. 2, Table 4: Paris refits, block-bootstrap intervals, effective sample size, digitization check |
| `matlab/s7_framework.m` | Fig. 3, framework diagram |
| `matlab/s2_arrhenius_crosscheck.m` | Fig. 4: global and segment apparent activation energies versus the gravimetric value |
| `matlab/s3_inhibitor_efficiency.m` | Fig. 5: inhibitor efficiency with confidence bands |
| `matlab/s4_ml_hybrid.m` | Figs. 6-8, Tables 6-7, Appendix B: grouped cross-validation, nested interval calibration, paired tests, Gaussian-process hyperparameters |

# Consolidated dataset

Numerical dataset of the eleven curves of the two source papers
(Chekalil et al., J. Mater. Res. Technol. 33 (2024) 2353-2364 and
Colloids Surf. A 680 (2024) 132673), one CSV file per curve. The two
source papers remain the primary reference for the experiments.

## File naming

`fig<NN>_<condition>[_<temperature>c].csv`

`<NN>` is the figure number in the fatigue source paper:

- `fig12_*` / `fig14_*` - crack-growth curves (da/dN vs dK)
- `fig10_*` / `fig13_*` - crack-length curves (a vs N)

Conditions: `bm` (base metal), `fsw` (as-welded), `fswc`
(pre-corroded), `fswi` (pre-corroded with 10% ethylene glycol).

Example: `fig14_fswi_85c.csv` is the pre-corroded + inhibitor
crack-growth curve at 85 degC.

## Columns

- Crack growth: `dK` (MPa.m^1/2), `dadN` (plotted rate units; the
  factor to mm/cycle is calibrated in `matlab/s5_life_integration.m`)
- Crack length: `N` (cycles), `a` (mm)

Decimal point, not comma; one header row.

## Quality check

`matlab/s1_paris_baseline.m` refits every crack-growth curve and
compares the Paris parameters with the values printed in the source
paper (Table 3 of the manuscript); the refits agree with the published
exponents within about 1-2%. The per-curve residual scatter is carried
into the ML stage as input noise.

File: data/digitized/fig12_bm.csv
dK,dadN
3.36042677883817,1.97171704022937e-09
3.4143164229055,2.57340120862132e-09
3.45353048935637,2.99260350875459e-09
3.49660187768461,3.12573990211073e-09
3.55532330225413,3.63321331228111e-09
3.82128237035094,4.54013978000108e-09
4.10399551668739,5.95152067919903e-09
4.17813862434862,6.77952326422749e-09
4.7142297711542,1.11967716726988e-08
5.47211413977081,2.01871450156926e-08
5.66383766482913,2.23927939586067e-08
6.07895876492803,2.73446827761796e-08
6.44130739583114,3.41505645109204e-08
6.90452829874011,4.19124427029489e-08
7.35566467166129,5.13338237292521e-08
7.83908737183711,5.96131406297177e-08
8.20284355765652,6.8257219067274e-08
8.53830204969339,7.59136886741733e-08
9.17747341074818,1.01675083162918e-07
9.75727119188949,1.27825995295796e-07
10.5251102202395,1.9982702966202e-07
11.8608967752671,3.4572796438536e-07
13.2503850578748,5.75351278849896e-07
16.2653894648263,1.00704987509604e-06

File: data/digitized/fig12_fsw.csv
dK,dadN
3.46951653614201,2.11632438594606e-09
3.60576750943061,2.79749174248046e-09
3.6759883415375,3.66028894123627e-09
3.90903338067751,4.17269204672108e-09
4.05091182605213,4.42432464135798e-09
4.16265339431964,5.45401548461364e-09
4.29684830910687,6.42800055404341e-09
4.47614047588454,8.01604551899828e-09
4.65996305777309,9.04680465247781e-09
4.88892721083142,1.1220513388054e-08
5.09542581292772,1.27807295334054e-08
5.30671910754403,1.60420084764264e-08
5.63366127761707,1.75232196473702e-08
5.91278971866677,2.13819540229366e-08
6.11514919611576,2.38128128676388e-08
6.55785416770978,2.80525441360793e-08
7.2473178433551,3.16787893426714e-08
7.49978627557851,5.2832878669405e-08
8.09693102300877,1.06928942857868e-07
9.39113727091959,1.96182957315099e-07
11.1457913228868,4.18327205613034e-07
12.3817215592117,6.3908855760119e-07

File: data/digitized/fig12_fswc_25c.csv
dK,dadN
3.43982518196557,1.45602881806339e-09
3.48039829252794,2.53026279063737e-09
3.57924180550854,3.08569297672422e-09
3.6307960686333,3.85974970832142e-09
3.83620988616269,3.93559908671084e-09
3.89165531804203,4.87054556185424e-09
4.13166934125371,4.49780830780175e-09
4.3151481131074,8.5571730717733e-09
4.63447110062945,1.16136151578716e-08
5.22429410778956,1.84766361715368e-08
6.05704746292165,3.06588293646706e-08
6.58310873103426,4.07255641760277e-08
6.91126136378375,5.95322965198755e-08
7.42953101962966,8.81475619841105e-08
7.92052852265236,1.23148880057212e-07
8.20839098649088,1.54263359943738e-07
8.51971763781039,1.66417442132876e-07
8.92589866630456,2.17431981953682e-07
9.37208772318768,2.60861241098847e-07
9.97456837707006,3.4691771911357e-07
10.3941767937414,3.77321977961566e-07
10.7709363981549,4.42929737609585e-07
11.2574128509439,4.93508851112037e-07
11.6141739081675,5.62195333376504e-07
12.2352459984428,5.99101474864362e-07
12.8022835682953,6.72909936027957e-07
13.4092848458921,8.77078699400546e-07
14.0329209003537,1.02365099805007e-06
14.3997411771599,1.4283131005285e-06

File: data/digitized/fig12_fswc_55c.csv
dK,dadN
3.61008829935617,2.13819865784966e-09
3.72494659066381,4.01154734537332e-09
3.88346504953214,5.50731350742754e-09
4.02764716910574,5.97594415340702e-09
4.24766697364779,7.18100409985423e-09
4.40992848504472,8.31737913749474e-09
4.56088873141559,1.00486717496717e-08
4.79123548993223,1.21433731996254e-08
4.92074711703321,1.45070083620014e-08
5.03481399977157,1.84626072902688e-08
5.36391112113266,2.30946460588511e-08
5.70300219167163,1.84343628350059e-08
5.72287546019006,2.45829399870421e-08
6.05722228564978,3.81195015943407e-08
6.71038203186463,5.93680214374616e-08
7.07564563250753,8.27304695772132e-08
7.65548919648931,1.18032514610867e-07
8.07991226462395,1.43168908953546e-07
8.41685247948007,1.56572386639527e-07
8.54618831421129,1.99910341025699e-07
9.18674627834238,2.55985692511312e-07
9.65906067519973,2.96548349095406e-07
10.5970646569838,4.03017802309421e-07
12.1383801765526,5.46018026889731e-07
12.8131341652587,4.29871385445426e-07
13.5729305166892,5.23091496781605e-07
13.9948439465097,7.37347359153741e-07
14.4620363843729,9.40934550390528e-07

File: data/digitized/fig12_fswc_85c.csv
dK,dadN
4.08499517372782,7.26523239486171e-09
4.21805984173404,8.23829380804454e-09
4.3640020451609,1.03756304558282e-08
4.70647466519966,1.71503428665542e-08
5.1511365214909,2.79811701591446e-08
5.51617306746266,4.10192489599445e-08
6.05772414177883,6.70354622553148e-08
6.50268319423306,1.01514201349091e-07
6.9534930989567,1.62830947194225e-07
7.28752826830999,2.27408804871316e-07
7.70079841784821,2.84646263776407e-07
8.0958517037522,3.52345359805605e-07
8.41936357556614,4.06536540603911e-07
9.07357560788562,5.70998220597639e-07
9.49138784606725,7.29889703093622e-07
9.95470415141125,9.0760719839721e-07
10.5715167781176,1.11170116653565e-06
11.421769631338,1.33939662217204e-06
12.4791605016764,1.3060557134926e-06

File: data/digitized/fig14_fswc_25c.csv
dK,dadN
3.43809026991178,1.47018539321487e-09
3.47972972687976,2.56530696912694e-09
3.58062541096536,3.10000567170246e-09
3.63442267632857,3.90295254839967e-09
3.83390082821316,3.94945199430837e-09
3.89281139156328,4.93130081223717e-09
4.06163468397718,5.98620051405242e-09
4.13811643930846,4.48713915461661e-09
4.30692008611122,8.60698761457934e-09
4.63219577467941,1.16142174056266e-08
4.87735652780209,1.4411193145341e-08
5.2271908271112,1.8530553089146e-08
5.69569545610658,1.99110702962837e-08
6.05823283444986,3.07065191126436e-08
6.56564568277638,4.01951491147051e-08
6.89491219327444,5.99541254607192e-08
7.43365425221864,9.02837036607052e-08
7.9231013543965,1.23338774294866e-07
8.19993603822443,1.54644086102543e-07
8.49124470147365,1.68301372668803e-07
8.9280251462316,2.19834159244886e-07
9.34480803659426,2.69578634298982e-07
9.9782677514084,3.48329819137674e-07
10.392310329285,3.85970621621088e-07
10.7642551332142,4.46392622375871e-07
11.266085264758,4.98123977968202e-07
11.6457341718054,5.75783376171544e-07
12.0972892729155,5.95169599208803e-07
12.8114794955932,6.73808868015681e-07
13.4057419130958,8.8246828074563e-07
14.0218945048058,1.03253500368887e-06
14.3987750255891,1.42843231092427e-06

File: data/digitized/fig14_fswc_55c.csv
dK,dadN
3.60968766199408,2.13607527095287e-09
3.72227013736075,4.0193487577386e-09
3.88165815514252,5.4891695194312e-09
4.0301260122033,5.94019851942013e-09
4.24267885940133,7.2573738438598e-09
4.40712879277283,8.31772903198249e-09
4.56182575061488,1.00499761096053e-08
4.78986555894343,1.20923015204974e-08
4.91785250484029,1.44355013528627e-08
5.0329745661008,1.83998550834752e-08
5.36879044423757,2.29326987380955e-08
5.69533557207321,1.83595298825588e-08
5.72356892740921,2.44175331927239e-08
6.05671237151292,3.80425815247594e-08
6.70961619438829,5.93259073352418e-08
7.07073777248904,8.24962505664363e-08
7.65878021386695,1.17072385347537e-07
8.07243822388702,1.43065020726211e-07
8.40967810208739,1.55513746923207e-07
8.54673537424746,1.99726989205608e-07
9.1777748943325,2.55219522375055e-07
9.65520330326978,2.95090641781742e-07
10.5901532024585,4.04070291508224e-07
12.1299010289835,5.41695523412168e-07
12.8066918950872,4.30164786665677e-07
13.5609763796866,5.21986911797682e-07
13.984299253185,7.36749001020186e-07
14.4643770471792,9.38261425807194e-07

File: data/digitized/fig14_fswc_85c.csv
dK,dadN
4.09096462179741,7.24322504077036e-09
4.21792575178856,8.35189027189289e-09
4.36533529396394,1.03732425774272e-08
4.71474030309343,1.71831372507184e-08
5.15902316292783,2.79788069514752e-08
5.52027117383012,4.10794667962788e-08
6.0672210471847,6.68383660511556e-08
6.50485005326794,1.01418722149683e-07
6.96418496979453,1.62573716860427e-07
7.28840951551433,2.26533847543848e-07
7.71252424693168,2.84025597832294e-07
8.10450697195331,3.51083328238321e-07
8.42135964107388,4.088041945179e-07
9.08494699124465,5.67040350486634e-07
9.49740058142818,7.28999070366357e-07
9.9720292983871,9.0647645025293e-07
10.5811950444832,1.11222025755849e-06
11.4418416564165,1.3299396662726e-06
12.4901643266576,1.29260924544318e-06

File: data/digitized/fig14_fswi_25c.csv
dK,dadN
4.10963749732159,4.99483043662882e-09
4.36788895808936,6.43303528870927e-09
4.79072702232606,9.20550576842463e-09
5.03646616389325,1.13144842631586e-08
5.5203489307432,1.60993467166934e-08
5.93929881096285,2.55491575209253e-08
6.61096927322345,4.42177057229382e-08
7.05932339563989,5.73721326897279e-08
7.38704322197998,8.0618585509786e-08
8.02761734488665,1.07532134444188e-07
8.48461260739298,1.38992873949397e-07
8.95823695706581,1.80424457232588e-07
9.51938334737149,2.57061120890699e-07
10.3984063253854,3.36398203314251e-07
11.540126629649,5.3355202432576e-07
12.2800647336898,5.85596827151579e-07

File: data/digitized/fig14_fswi_55c.csv
dK,dadN
3.7313296415029,2.35358183953002e-09
3.84745181301871,3.18783524293733e-09
4.01553538569152,4.25974077235049e-09
4.3076769521393,5.8284401254627e-09
4.58488115928818,7.26352889198937e-09
4.92083136860726,9.58162972837824e-09
5.32657872342806,1.4361421824326e-08
5.60176848120786,2.39498204015125e-08
5.93775904337351,6.85641468073453e-09
6.42689643916538,4.06226418558549e-08
8.14584321982184,1.13522213493751e-07
8.64812579500306,1.51948019031259e-07
9.26682050939547,2.20818816145799e-07
10.6317507922713,3.40269786869543e-07

File: data/digitized/fig14_fswi_85c.csv
dK,dadN
4.24326918388398,7.78449133422109e-09
4.377319241363,8.97307995409151e-09
4.54178032169041,1.03336818387178e-08
4.57201062154324,1.17529460618664e-08
4.76467438237285,1.38803303101776e-08
4.95376604565113,1.72057601359985e-08
5.09408372715265,1.99038448058259e-08
5.29346044541045,2.49210187943133e-08
5.84805782052926,3.33943805466488e-08
6.17705423987388,4.68023048157178e-08
6.57502948080367,6.47084036990224e-08
6.90198280217629,8.65110478982641e-08
7.18818421651542,1.07794669305752e-07
7.55985700233647,1.38004913383347e-07
8.08311489343356,1.8770607294345e-07
8.50812446405779,2.38247630852674e-07
9.31569022275005,3.38967026413285e-07
9.79731995421963,4.06380400600636e-07
10.3459890574764,5.28149685905345e-07
10.9192747247736,5.91721245541908e-07
11.7001551632472,7.11363556822682e-07
12.3062548410851,8.1097239630644e-07
12.9586876734108,9.24501137238973e-07
13.8025495625795,1.18523413578721e-06
14.2881854519562,1.14818561973882e-06
14.7489970273239,1.32108624311012e-06
