Repository: ikytool/AA3003-FSW-corrosion-fatigue-ML

# Hybrid physics-GP modelling of fatigue crack growth from small datasets: pre-corroded AA3003 friction stir welds

Code and dataset for the manuscript

> Hybrid physics-Gaussian process modelling of fatigue crack growth
> from small datasets: pre-corroded AA3003 friction stir welds
> (Theoretical and Applied Fracture Mechanics, revised version, 2026;
> previous title: Physics-informed machine learning prediction of
> fatigue crack growth in pre-corroded AA3003 friction stir welded
> joints: coupled temperature and inhibitor effects)

This repository holds the version that accompanies the second revision
of the manuscript. It replaces the files of the earlier versions.

## Summary

A condition-wise Paris law forms the physics baseline, the temperature
dependence of the crack-growth rate is interpolated segment by segment
on an Arrhenius scale, and a Gaussian process learns the residual.
The models are assessed by grouped cross-validation in which every
model element (Paris parameters, temperature law, Gaussian process,
interval calibration) is estimated inside each fold. Under this
protocol the hybrid model improves on the physics baseline but is not
more accurate than a multilinear regression or a Gaussian process
alone; models that rely on the temperature law fail when the 25 or
85 degC condition is withheld. Fatigue lives at the untested 45 and
65 degC pre-corrosion temperatures are reported as exploratory
interpolations with parameter, rate-scale and model-form uncertainty.

## Data provenance

No new experiments were performed. All experimental data originate
from the authors' two previously published papers, which remain the
primary reference for the experiments:

- I. Chekalil et al., *Effect of corrosion environments on the
  mechanical properties of friction stir welded aluminum alloy
  AA3003*, J. Mater. Res. Technol. 33 (2024) 2353-2364.
  [10.1016/j.jmrt.2024.09.167](https://doi.org/10.1016/j.jmrt.2024.09.167)
- I. Chekalil et al., *Corrosion behavior of AA3003 friction stir
  welded joints*, Colloids Surf. A 680 (2024) 132673.
  [10.1016/j.colsurfa.2023.132673](https://doi.org/10.1016/j.colsurfa.2023.132673)

The numerical records were obtained by digitizing the published
figures. The dataset contains one curve per specimen (one specimen per
condition); the six pre-corroded specimens used for modelling give 141
crack-growth points. The raw automated digitization is kept unchanged
in `data/digitized/`, and every correction found by a marker-by-marker
audit is listed in `data/digitized/corrections.csv` and applied when
the data are loaded. See `data/digitized/README.md` for details,
including the units of the published rate axis.

## How to run

```matlab
cd matlab
run_all
```

This regenerates every figure into `figures/` (vector PDF, plus PNG
copies in `figures/png/`) and every derived table into
`data/derived/`. Total runtime is about 5 to 10 minutes; the
cross-validation and bootstrap of stage 4 take most of it.

## Repository structure

| Path | Content |
|---|---|
| `matlab/s0_setup_montage.m` | Fig. 1, setup photographs from the source papers |
| `matlab/s1_paris_baseline.m` | Fig. 2, Table 4: Paris refits, block-bootstrap intervals, effective sample size, digitization check |
| `matlab/s7_framework.m` | Fig. 3, framework diagram |
| `matlab/s2_arrhenius_crosscheck.m` | Fig. 4: global and segment apparent activation energies versus the gravimetric value |
| `matlab/s3_inhibitor_efficiency.m` | Fig. 5: inhibitor efficiency with confidence bands |
| `matlab/s4_ml_hybrid.m` | Figs. 6-8, Tables 6-7, Appendix B: grouped cross-validation, nested interval calibration, paired tests, Gaussian-process hyperparameters |

# Consolidated dataset

Numerical dataset of the eleven curves of the two source papers
(Chekalil et al., J. Mater. Res. Technol. 33 (2024) 2353-2364 and
Colloids Surf. A 680 (2024) 132673), one CSV file per curve. The two
source papers remain the primary reference for the experiments.

## File naming

`fig<NN>_<condition>[_<temperature>c].csv`

`<NN>` is the figure number in the fatigue source paper:

- `fig12_*` / `fig14_*` - crack-growth curves (da/dN vs dK)
- `fig10_*` / `fig13_*` - crack-length curves (a vs N)

Conditions: `bm` (base metal), `fsw` (as-welded), `fswc`
(pre-corroded), `fswi` (pre-corroded with 10% ethylene glycol).

Example: `fig14_fswi_85c.csv` is the pre-corroded + inhibitor
crack-growth curve at 85 degC.

## Columns

- Crack growth: `dK` (MPa.m^1/2), `dadN` (plotted rate units; the
  factor to mm/cycle is calibrated in `matlab/s5_life_integration.m`)
- Crack length: `N` (cycles), `a` (mm)

Decimal point, not comma; one header row.

## Quality check

`matlab/s1_paris_baseline.m` refits every crack-growth curve and
compares the Paris parameters with the values printed in the source
paper (Table 3 of the manuscript); the refits agree with the published
exponents within about 1-2%. The per-curve residual scatter is carried
into the ML stage as input noise.

File: data/digitized/fig10_bm.csv
N,a
28283.9452237481,3.93590827799628
35475.6853874237,3.92168387564504
42667.4255510992,3.93590827799628
49859.1657147747,3.95013268034752
57050.9058784504,3.97858148505001
64242.646042126,3.99280588740125
71434.3862058015,4.00703028975249
78626.1263694771,4.00703028975249
85817.8665331526,4.02125469210374
93009.6066968283,4.02125469210374
100201.346860504,4.02125469210374
107393.087024179,4.03547909445498
114584.827187855,4.03547909445498
121776.567351531,4.03547909445498
128968.307515206,4.03547909445498
136160.047678882,4.03547909445498
143351.787842557,4.02125469210374
150543.528006233,3.97858148505001
157735.268169908,4.00703028975249
164927.008333584,4.02125469210374
172118.74849726,4.02125469210374
179310.488660935,4.03547909445498
186502.228824611,4.04970349680622
193693.968988286,4.04970349680622
200885.709151962,4.04970349680622
208077.449315637,4.04970349680622
215269.189479313,4.04970349680622
222460.929642989,4.04970349680622
229652.669806664,4.06392789915747
236844.40997034,4.06392789915747
244036.150134015,4.06392789915747
251227.890297691,4.06392789915747
258419.630461366,4.06392789915747
265611.370625042,4.06392789915747
272803.110788718,4.06392789915747
279994.850952393,4.04970349680622
287186.591116069,4.06392789915747
294378.331279744,4.07815230150871
301570.07144342,4.07815230150871
308761.811607096,4.07815230150871
315953.551770771,4.07815230150871
323145.291934447,4.07815230150871
330337.032098122,4.07815230150871
337528.772261798,4.06392789915747
344720.512425473,4.04970349680622
351912.252589149,4.04970349680622
359103.992752825,4.04970349680622
366295.7329165,4.04970349680622
373487.473080176,4.04970349680622
380679.213243851,4.06392789915747
387870.953407527,4.06392789915747
395062.693571202,4.06392789915747
402254.433734878,4.06392789915747
409446.173898554,4.06392789915747
416637.914062229,4.06392789915747
423829.654225905,4.09237670385996
431021.39438958,4.06392789915747
438213.134553256,4.06392789915747
445404.874716931,4.09237670385996
452596.614880607,4.07815230150871
459788.355044283,4.07815230150871
466980.095207958,4.07815230150871
474171.835371634,4.07815230150871
481363.575535309,4.10660110621119
488555.315698985,4.10660110621119
495747.055862661,4.10660110621119
502938.796026336,4.10660110621119
510130.536190012,4.10660110621119
517322.276353687,4.10660110621119
524514.016517363,4.10660110621119
531705.756681038,4.10660110621119
538897.496844714,4.09237670385996
546089.23700839,4.09237670385996
553280.977172065,4.09237670385996
560472.717335741,4.09237670385996
567664.457499416,4.10660110621119
574856.197663092,4.12082550856244
582047.937826768,4.12082550856244
589239.677990443,4.12082550856244
596431.418154119,4.13504991091368
603623.158317794,3.97858148505001
610814.89848147,3.96435708269877
618006.638645145,4.10660110621119
625198.378808821,4.10660110621119
632390.118972497,4.14927431326493
639581.859136172,4.17772311796741
646773.599299848,4.16349871561617
653965.339463523,4.19194752031866
661157.079627199,4.19194752031866
668348.819790874,4.2061719226699
675540.55995455,4.23462072737238
682732.300118226,4.12082550856244
689924.040281901,4.04970349680622
697115.780445577,4.22039632502114
704307.520609252,4.2061719226699
711499.260772928,4.24884512972363
725882.741100279,4.33419154383108
733074.481263955,4.2061719226699
740266.22142763,4.14927431326493
747457.961591306,4.31996714147984
754649.701754981,4.33419154383108
761841.441918657,4.31996714147984
776224.922246008,4.37686475088481
783416.662409684,4.29151833677736
790608.402573359,4.23462072737238
797800.142737035,4.39108915323605
804991.88290071,4.39108915323605
812183.623064386,4.39108915323605
826567.103391737,4.44798676264103
833758.843555413,4.31996714147984
840950.583719088,4.24884512972363
848142.323882764,4.41953795793854
855334.064046439,4.41953795793854
862525.804210115,4.43376236028978
876909.284537466,4.71825040731464
884101.024701142,4.64712839555843
891292.764864817,4.53333317674849
898484.505028493,4.71825040731464
905676.245192169,4.7040260049634
912867.985355844,4.7040260049634
927251.465683195,4.68980160261216
934443.205846871,4.68980160261216
941634.946010546,4.59023078615346
948826.686174222,4.77514801671961
956018.426337898,4.74669921201713
963210.166501573,4.76092361436837
977593.646828924,4.93161644258329
984785.3869926,4.96006524728578
991977.127156275,4.97428964963702
999168.867319951,5.01696285669075
1006360.60748363,5.05963606374448
1013552.3476473,5.11653367314945
1020744.08781098,5.15920688020317
1027935.82797465,5.11653367314945
1035127.56813833,5.07386046609572
1042319.308302,5.23032889195939
1049511.04846568,5.24455329431063
1056702.78862936,5.17343128255442
1063894.52879303,5.3014509037156
1071086.26895671,5.35834851312057
1085469.74928406,5.44369492722804
1092661.48944773,5.34412411076934
1099853.22961141,5.34412411076934
1107044.96977508,5.48636813428176
1114236.70993876,5.48636813428176
1121428.45010244,5.42947052487679
1135811.93042979,5.71395857190165
1143003.67059346,5.61438775544295
1150195.41075714,5.58593895074046
1157387.15092081,5.71395857190165
1164578.89108449,5.74240737660413
1171770.63124816,5.67128536484792
1186154.11157552,5.84197819306284
1193345.85173919,5.87042699776532
1200537.59190287,5.89887580246781
1207729.33206654,5.92732460717029
1214921.07223022,5.96999781422402
1222112.81239389,5.98422221657527
1229304.55255757,5.95577341187278
1236496.29272124,6.14069064243894
1243688.03288492,5.99844661892651
1250879.7730486,5.96999781422402
1258071.51321227,6.12646624008769
1265263.25337595,6.11224183773646
1272454.99353962,6.14069064243894
1286838.47386697,6.46785189651753
1294030.21403065,6.29715906830261
1301221.95419433,6.29715906830261
1308413.694358,6.43940309181504
1315605.43452168,6.43940309181504
1322797.17468535,6.43940309181504
1329988.91484903,6.70966673648866
1337180.6550127,6.75233994354239
1344372.39517638,6.97993038116228
1351564.13534005,6.88035956470357
1358755.87550373,6.80923755294736
1365947.61566741,6.97993038116228
1373139.35583108,6.99415478351352
1380331.09599476,7.022603588216
1383327.65439629,7.23596962348465
1387522.83615843,7.1221744046747
1394714.57632211,7.00837918586476
1401906.31648578,7.20752081878216
1409098.05664946,7.20752081878216
1416289.79681313,7.20752081878216
1423481.53697681,7.49200886580702
1430673.27714049,7.52045767050951
1445056.75746784,7.83339452223685
1452248.49763151,7.66270169402193
1458840.92611488,7.7480481081294
1459440.23779519,7.7480481081294
1466032.66627856,7.91874093634431
1466631.97795886,7.83339452223685
1469029.22468009,8.08943376455922
1473823.71812254,7.83339452223685
1481015.45828621,8.17478017866668
1481614.76996652,8.26012659277414
1488207.19844989,8.21745338572041
1495398.93861357,8.33124860453036
1502590.67877724,8.41659501863781
1503789.30213785,8.43081942098905
1509782.41894092,8.50194143274527
1516974.15910459,8.61573665155521
1516974.15910459,8.60151224920397
1524165.89926827,8.70108306566267
1531357.63943194,8.78642947977013
1538549.37959562,8.8433270891751
1545741.11975929,9.17048834325369
1549336.98984113,8.77220507741889
1552932.85992297,8.99979551503877
1557128.04168511,8.9428979056338
1558925.97672603,9.11359073384872
1560124.60008665,9.09936633149747
1567316.34025032,9.17048834325369
1574508.080414,9.42652758557606
1576905.32713522,9.28428356206363
1578703.26217614,9.45497639027855
1581699.82057767,9.540322804386
1584696.3789792,9.62566921849346
1588891.56074135,9.55454720673725
1596083.30090502,9.69679123024968
1597281.92426564,9.79636204670838
1603275.0410687,9.99550367962578
1606271.59947023,9.96705487492329
1609268.15787176,10.1377477031382
1610466.78123237,10.1377477031382
1617658.52139605,10.2373185195969
1617658.52139605,10.649826187783
1620655.07979758,10.3084405313531
1624250.94987942,10.479133359568
1624850.26155973,10.3084405313531
1632042.0017234,10.3937869454606
1637435.80684616,10.8205190159979
1639233.74188708,11.2045778794814
1646425.48205075,11.2330266841839
1653617.22221443,11.1761290747789
1657213.09229627,10.9912118442128
1657812.40397657,11.1619046724277
1659610.33901749,11.6739831570724
1660808.9623781,11.3325975006426
1661408.27405841,11.3325975006426
1665004.14414025,11.5032903288575
1668000.70254178,11.3610463053451
1675192.44270546,11.9015735946923
1682384.18286913,11.9726956064485
1687777.98799189,12.527447298147
1687777.98799189,12.0153688135023
1687777.98799189,11.8446759852874
1689575.92303281,12.1433884346635
1694370.41647526,12.3567544699321
1694370.41647526,12.1860616417172
1696767.66319648,12.1433884346635
1703959.40336016,12.9115061616306
1711151.14352383,13.0253013804405
1718342.88368751,13.0964233921967
1718342.88368751,13.5516042674365
1718342.88368751,13.0395257827918
1718342.88368751,12.8688329545769
1723736.68881027,13.2102186110067
1724935.31217088,13.3809114392216
1725534.62385118,13.2671162204117
1732726.36401486,13.3951358415728
1739918.10417854,14.16325356854
1744113.28594068,14.2343755802962
1744113.28594068,14.0636827520813
1747109.84434221,14.5615368343748
1751305.02610435,14.7464540649409
1753702.27282558,14.575761236726
1753702.27282558,14.4050684085111
1754301.58450589,14.632658846131
1759695.38962864,14.9171468931558
1760894.01298926,15.0878397213708
1761493.32466956,14.9455956978583
1765089.1947514,15.2585325495857
1768685.06483324,15.7137134248254
1774078.86995599,15.4292253778006
1775876.80499691,15.8701818506891
1776476.11667722,15.7706110342304
1776476.11667722,15.5999182060155
1779472.67507875,16.1119966906603
1779472.67507875,15.9413038624453
1783068.54516059,16.3253627259289
1783667.8568409,16.2826895188752
1784267.1685212,16.624075175305
1786065.10356212,16.4533823470901
1786664.41524243,16.7947680035199
1787863.03860304,17.3068464881647
1790260.28532426,16.7947680035199
1791458.90868488,17.1361536599497
1795054.77876671,16.9654608317348
1795654.09044702,17.4775393163796
1796253.40212733,17.6482321445945
1797452.02548794,17.8900469845656
1801647.20725008,18.672389113884
1801647.20725008,17.8189249728094
1804044.45397131,18.1603106292392
1804643.76565162,18.558593895074
1805842.38901223,17.9896178010243
1808838.94741376,18.5016962856691
1808838.94741376,18.3310034574542
1811835.50581529,19.1275699891238
1812434.8174956,19.6965460831735
1813034.1291759,19.1844675985287
1813034.1291759,19.0137747703138
1814232.75253652,19.3551604267436
1819027.24597897,19.9383609231446
1819626.55765927,19.5258532549586
1822623.1160608,20.8913958806779
1823222.42774111,20.3793173960331
1823222.42774111,20.2086245678182
1823222.42774111,20.0379317396033
1826218.98614264,21.6452892052938
1826818.29782295,21.0620887088928
1827417.60950325,21.4034743653226
1827417.60950325,21.2327815371077
1828616.23286387,21.5741671935375
1828616.23286387,20.5500102242481
1829215.54454417,20.720703052463
1829814.85622448,21.7448600217525
1830414.16790479,21.9155528499674
1833410.72630632,24.1345596167613
1833410.72630632,22.9397098192569
1833410.72630632,22.4276313346121
1833410.72630632,22.2569385063972
1834010.03798662,22.0862456781823
1838804.53142907,23.4517883039016
1839403.84310938,24.1345596167613
1839403.84310938,23.6224811321165
1839403.84310938,23.2810954756867
1839403.84310938,22.598324162827
1840003.15478969,22.769016991042
1840602.46646999,25.8983855083154
1840602.46646999,24.8173309296209
1840602.46646999,24.646638101406
1840602.46646999,24.4759452731911
1840602.46646999,24.3052524449762
1841201.7781503,24.9880237578359
1841801.08983061,25.6707950706955
1841801.08983061,25.5001022424806
1841801.08983061,25.3294094142657
1841801.08983061,25.1587165860508
1842400.40151091,25.8414878989104
1842999.71319122,26.5242592117701
1842999.71319122,26.3535663835552
1842999.71319122,26.1828735553403
1842999.71319122,26.0121807271253
1843599.02487152,26.694952039985
1844198.33655183,27.8898018374894
1844198.33655183,27.3777233528447
1844198.33655183,26.8656448681999
1844797.64823214,27.2070305246298
1844797.64823214,27.0363376964148
1844797.64823214,23.9638667885464
1845396.95991244,28.5725731503491
1845396.95991244,28.4018803221342
1845396.95991244,28.2311874939193
1845396.95991244,28.0604946657043
1845996.27159275,29.5967301196386
1845996.27159275,29.0846516349938
1845996.27159275,28.9139588067789
1845996.27159275,23.7931739603314
1846595.58327306,31.8157368864325
1846595.58327306,31.6450440582176
1846595.58327306,31.3036584017877
1846595.58327306,31.1329655735728
1846595.58327306,30.9622727453579
1846595.58327306,30.791579917143
1846595.58327306,30.6208870889281
1846595.58327306,30.4501942607131
1846595.58327306,30.2795014324982
1846595.58327306,30.1088086042833
1846595.58327306,29.9381157760684
1847194.89495336,33.1812795121518
1847194.89495336,32.4985081992921
1847194.89495336,31.9864297146474
1847194.89495336,31.4743512300026
1847794.20663367,29.1842224514525
1847794.20663367,34.2054364814413
1847794.20663367,33.6933579967965
1847794.20663367,33.5226651685816
1847794.20663367,33.3519723403667
1847794.20663367,33.0105866839369
1847794.20663367,32.839893855722
1847794.20663367,32.6692010275071
1848393.51831398,29.2553444632087
1850191.45335489,27.7191090092745
1850790.7650352,27.5484161810596
1851989.38839581,32.3278153710772
1853188.01175643,29.4260372914237
1853787.32343673,33.8640508250115
1853787.32343673,32.1571225428623
1854386.63511704,34.0347436532264
1854985.94679734,29.4544860961261
1862177.68696102,31.8726344958374

File: data/digitized/fig10_fsw.csv
N,a
-14866.4957583054,3.97858148505001
-7674.75559462979,3.99280588740125
-7674.75559462979,3.82211305918634
-4078.88551279204,3.65142023097142
-2880.26215217944,3.99280588740125
-483.015430954227,3.97858148505001
-483.015430954227,3.48072740275651
6708.72473272134,3.97858148505001
13900.4648963969,3.97858148505001
28283.9452237481,4.10660110621119
35475.6853874237,4.10660110621119
42667.4255510992,4.14927431326493
49859.1657147747,4.17772311796741
57050.9058784504,4.2061719226699
64242.646042126,4.23462072737238
71434.3862058015,4.27729393442611
78626.1263694771,4.3057427391286
85817.8665331526,4.33419154383108
93009.6066968283,4.36264034853357
100201.346860504,4.39108915323605
107393.087024179,4.41953795793854
114584.827187855,4.44798676264103
121776.567351531,4.47643556734351
136160.047678882,4.59023078615346
143351.787842557,4.59023078615346
150543.528006233,4.6044551885047
157735.268169908,4.59023078615346
164927.008333584,4.59023078615346
179310.488660935,4.61867959085594
186502.228824611,4.61867959085594
193693.968988286,4.64712839555843
200885.709151962,4.64712839555843
208077.449315637,4.64712839555843
215269.189479313,4.64712839555843
222460.929642989,4.66135279790967
229652.669806664,4.67557720026092
236844.40997034,4.67557720026092
244036.150134015,4.67557720026092
251227.890297691,4.68980160261216
258419.630461366,4.71825040731464
265611.370625042,4.71825040731464
272803.110788718,4.71825040731464
279994.850952393,4.71825040731464
287186.591116069,4.71825040731464
294378.331279744,4.96006524728578
308761.811607096,4.73247480966589
315953.551770771,4.73247480966589
323145.291934447,4.73247480966589
330337.032098122,4.74669921201713
337528.772261798,4.76092361436837
344720.512425473,4.76092361436837
351912.252589149,4.76092361436837
359103.992752825,4.76092361436837
366295.7329165,4.77514801671961
373487.473080176,4.77514801671961
380679.213243851,4.78937241907086
387870.953407527,4.78937241907086
395062.693571202,4.78937241907086
402254.433734878,4.78937241907086
409446.173898554,4.8035968214221
416637.914062229,4.81782122377334
423829.654225905,4.81782122377334
431021.39438958,4.81782122377334
438213.134553256,4.81782122377334
445404.874716931,4.81782122377334
452596.614880607,4.83204562612459
459788.355044283,4.84627002847583
466980.095207958,4.84627002847583
474171.835371634,4.86049443082707
481363.575535309,4.86049443082707
488555.315698985,4.86049443082707
495747.055862661,4.86049443082707
502938.796026336,5.18765568490566
510130.536190012,4.86049443082707
517322.276353687,4.97428964963702
524514.016517363,4.98851405198826
531705.756681038,5.0027384543395
538897.496844714,5.08808486844696
546089.23700839,5.08808486844696
553280.977172065,5.07386046609572
560472.717335741,5.08808486844696
567664.457499416,5.08808486844696
574856.197663092,5.07386046609572
582047.937826768,5.18765568490566
589239.677990443,5.21610448960815
596431.418154119,5.24455329431063
603623.158317794,5.27300209901312
610814.89848147,5.3014509037156
618006.638645145,5.31567530606685
625198.378808821,5.32989970841809
632390.118972497,5.35834851312057
639581.859136172,5.38679731782306
646773.599299848,5.41524612252555
653965.339463523,5.44369492722804
661157.079627199,5.47214373193052
668348.819790874,5.50059253663301
675540.55995455,5.61438775544295
682732.300118226,5.60016335309171
689924.040281901,5.61438775544295
697115.780445577,5.60016335309171
704307.520609252,5.95577341187278
711499.260772928,5.60016335309171
718691.000936603,5.71395857190165
725882.741100279,5.69973416955041
733074.481263955,5.7281829742529
740266.22142763,5.75663177895538
747457.961591306,5.78508058365787
754649.701754981,5.81352938836035
761841.441918657,5.84197819306284
769033.182082332,5.87042699776532
776224.922246008,5.89887580246781
783416.662409684,5.92732460717029
790608.402573359,5.95577341187278
797800.142737035,5.96999781422402
804991.88290071,6.16913944714143
812183.623064386,6.05534422833148
819375.363228061,6.05534422833148
826567.103391737,6.06956863068272
833758.843555413,6.41095428711255
840950.583719088,5.81352938836035
855334.064046439,6.15491504479018
862525.804210115,6.18336384949266
869717.544373791,6.21181265419516
876909.284537466,6.24026145889764
884101.024701142,6.26871026360013
891292.764864817,6.29715906830261
898484.505028493,6.3256078730051
905676.245192169,6.35405667770758
912867.985355844,6.36828108005883
920059.72551952,6.38250548241007
927251.465683195,6.38250548241007
934443.205846871,6.49630070122002
941634.946010546,6.49630070122002
948826.686174222,6.49630070122002
956018.426337898,6.12646624008769
963210.166501573,6.21181265419516
970401.906665249,6.63854472473244
977593.646828924,6.63854472473244
984785.3869926,6.66699352943493
999168.867319951,6.8234619552986
1006360.60748363,6.8234619552986
1013552.3476473,6.8234619552986
1020744.08781098,6.8234619552986
1027935.82797465,6.8234619552986
1042319.308302,6.89458396705481
1049511.04846568,6.90880836940606
1056702.78862936,6.97993038116228
1063894.52879303,6.99415478351352
1071086.26895671,6.99415478351352
1078278.00912038,6.99415478351352
1085469.74928406,6.99415478351352
1092661.48944773,6.99415478351352
1099853.22961141,7.15062320937719
1107044.96977508,7.16484761172843
1114236.70993876,7.20752081878216
1121428.45010244,7.23596962348465
1128620.19026611,7.37821364699708
1135811.93042979,7.39243804934832
1143003.67059346,7.37821364699708
1150195.41075714,7.80494571753437
1157387.15092081,7.06527679526973
1164578.89108449,7.37821364699708
1171770.63124816,7.59157968226572
1178962.37141184,7.62002848696821
1186154.11157552,7.67692609637318
1193345.85173919,7.70537490107566
1200537.59190287,7.90451653399307
1207729.33206654,7.90451653399307
1214921.07223022,7.91874093634431
1222112.81239389,8.31702420217911
1229304.55255757,7.57735527991448
1236496.29272124,7.90451653399307
1243688.03288492,8.13210697161296
1250879.7730486,8.17478017866668
1258071.51321227,8.23167778807165
1265263.25337595,8.27435099512538
1272454.99353962,8.45926822569154
1279646.7337033,8.45926822569154
1286838.47386697,8.47349262804278
1294030.21403065,8.45926822569154
1301221.95419433,8.47349262804278
1308413.694358,8.67263426096018
1315605.43452168,8.70108306566267
1322797.17468535,8.75798067506764
1329988.91484903,8.77220507741889
1337180.6550127,8.99979551503877
1344372.39517638,8.99979551503877
1344971.70685668,9.11359073384872
1351564.13534005,8.98557111268753
1358755.87550373,8.99979551503877
1365947.61566741,8.99979551503877
1371940.73247047,9.28428356206363
1373139.35583108,9.01401991739002
1380331.09599476,9.25583475736115
1387522.83615843,9.32695676911736
1394115.2646418,9.45497639027855
1394714.57632211,9.41230318322482
1401906.31648578,9.46920079262979
1409098.05664946,9.55454720673725
1416289.79681313,9.61144481614222
1423481.53697681,9.69679123024968
1427077.40705865,9.62566921849346
1430673.27714049,9.72524003495217
1437865.01730416,9.99550367962578
1439063.64066477,9.79636204670838
1445056.75746784,9.98127927727454
1445656.06914814,9.96705487492329
1452248.49763151,9.98127927727454
1459440.23779519,9.99550367962578
1466631.97795886,9.98127927727454
1481015.45828621,10.5218065666218
1488207.19844989,10.5218065666218
1488806.5101302,10.479133359568
1495398.93861357,10.536030968973
1501392.05541663,10.649826187783
1502590.67877724,10.9343142348078
1509782.41894092,10.8774166254028
1516974.15910459,10.7920702112954
1523566.58758796,10.9912118442128
1524165.89926827,11.0481094536178
1530758.32775164,11.1619046724277
1531357.63943194,11.062333855969
1538549.37959562,11.062333855969
1545741.11975929,11.4179439147501
1551734.23656236,11.5032903288575
1551734.23656236,11.3325975006426
1552932.85992297,11.6313099500187
1560124.60008665,11.6882075594237
1564919.0935291,11.6739831570724
1567316.34025032,11.6882075594237
1574508.080414,12.114939629961
1577504.63881553,12.0153688135023
1578103.95049583,11.8446759852874
1581699.82057767,12.1291640323122
1587692.93738074,12.1860616417172
1588891.56074135,12.1433884346635
1596083.30090502,12.1576128370147
1600877.79434747,12.3567544699321
1603275.0410687,12.584344907552
1604473.66442931,12.527447298147
1610466.78123237,12.4563252863908
1617658.52139605,12.6270181146057
1617658.52139605,12.6981401263619
1624850.26155973,13.1248721968992
1628446.13164156,12.8688329545769
1630244.06668248,13.0395257827918
1632042.0017234,13.1248721968992
1639233.74188708,13.1390965992505
1646425.48205075,13.1533210016017
1646425.48205075,13.2102186110067
1651219.9754932,13.3809114392216
1653617.22221443,13.523155462734
1656014.46893565,13.5516042674365
1660808.9623781,13.5373798650853
1666802.07918117,13.7222970956514
1668000.70254178,13.5658286697878
1675192.44270546,13.9925607403251
1682384.18286913,14.1917023732424
1682384.18286913,13.8929899238663
1682983.49454944,14.0636827520813
1687777.98799189,14.2343755802962
1689575.92303281,13.9783363379738
1693771.10479495,14.4050684085111
1696767.66319648,14.2201511779449
1703959.40336016,14.8175760766971
1706955.96176169,14.575761236726
1709952.52016322,14.7464540649409
1711151.14352383,14.8318004790484
1712949.07856475,15.0878397213708
1712949.07856475,14.9171468931558
1718342.88368751,14.8602492837509
1721938.75376935,15.2585325495857
1725534.62385118,15.2869813542882
1732726.36401486,15.685264620123
1738120.16913762,15.9413038624453
1738719.48081792,15.7706110342304
1738719.48081792,15.5999182060155
1739918.10417854,15.5003473895568
1742315.35089976,16.1119966906603
1742914.66258007,15.4292253778006
1747109.84434221,15.7706110342304
1748308.46770282,16.2826895188752
1754301.58450589,16.7663191988174
1755500.2078665,16.4533823470901
1757298.14290742,16.624075175305
1759695.38962864,16.7947680035199
1761493.32466956,17.1788268670035
1761493.32466956,16.9654608317348
1763890.57139079,17.1361536599497
1764489.88307109,17.8189249728094
1764489.88307109,17.6482321445945
1765089.1947514,17.9896178010243
1766887.12979232,17.4775393163796
1768685.06483324,19.6254240714173
1771681.62323477,18.1603106292392
1771681.62323477,17.3068464881647
1774678.1816363,18.3310034574542
1775876.80499691,22.4418557369634
1775876.80499691,18.672389113884
1775876.80499691,18.5016962856691
1777075.42835753,18.8430819420989
1777674.74003783,19.0137747703138
1778274.05171814,19.1844675985287
1779472.67507875,21.4034743653226
1779472.67507875,21.2327815371077
1779472.67507875,21.0620887088928
1779472.67507875,19.5258532549586
1779472.67507875,19.3551604267436
1780671.29843936,22.769016991042
1780671.29843936,22.598324162827
1780671.29843936,19.6965460831735
1781270.61011967,22.9397098192569
1781270.61011967,21.5741671935375
1781270.61011967,19.8672389113884
1781869.92179998,24.1345596167613
1781869.92179998,23.9638667885464
1781869.92179998,23.7931739603314
1781869.92179998,20.0379317396033
1782469.23348028,24.9880237578359
1782469.23348028,24.8173309296209
1782469.23348028,24.646638101406
1782469.23348028,22.4276313346121
1782469.23348028,20.2086245678182
1783068.54516059,22.4703045416659
1783068.54516059,26.0121807271253
1783068.54516059,25.8414878989104
1783068.54516059,25.6707950706955
1783068.54516059,20.3793173960331
1784267.1685212,25.1587165860508
1784267.1685212,20.5500102242481
1784866.48020151,26.1828735553403
1784866.48020151,20.720703052463
1785465.79188181,20.8913958806779
1786065.10356212,24.3052524449762
1787263.72692273,21.7448600217525
1787863.03860304,23.6224811321165
1787863.03860304,22.0862456781823
1788462.35028335,21.9155528499674
1789061.66196365,25.5001022424806
1789061.66196365,24.4759452731911
1789061.66196365,23.1104026474718
1789061.66196365,22.2569385063972
1790260.28532426,23.8500715697364
1790859.59700457,25.3294094142657
1791458.90868488,26.3535663835552
1797452.02548794,23.6224811321165
1804643.76565162,22.3991825299096

File: data/digitized/fig10_fswc_25c.csv
N,a
-14866.4957583054,3.56607381686396
13900.4648963969,3.58029821921521
21092.2050600725,3.87901066859131
28283.9452237481,3.85056186388882
35475.6853874237,3.85056186388882
42667.4255510992,3.85056186388882
49859.1657147747,3.83633746153758
57050.9058784504,3.85056186388882
64242.646042126,3.85056186388882
71434.3862058015,3.85056186388882
78626.1263694771,3.85056186388882
85817.8665331526,3.85056186388882
93009.6066968283,3.85056186388882
100201.346860504,3.83633746153758
107393.087024179,3.83633746153758
114584.827187855,3.83633746153758
121776.567351531,3.83633746153758
128968.307515206,3.83633746153758
136160.047678882,3.83633746153758
143351.787842557,3.83633746153758
150543.528006233,3.83633746153758
157735.268169908,3.83633746153758
164927.008333584,3.83633746153758
172118.74849726,3.83633746153758
179310.488660935,3.85056186388882
186502.228824611,3.85056186388882
193693.968988286,3.85056186388882
200885.709151962,3.85056186388882
208077.449315637,3.85056186388882
215269.189479313,3.85056186388882
222460.929642989,3.85056186388882
229652.669806664,3.86478626624007
236844.40997034,3.86478626624007
244036.150134015,3.86478626624007
251227.890297691,3.86478626624007
258419.630461366,3.87901066859131
265611.370625042,3.87901066859131
272803.110788718,3.87901066859131
279994.850952393,3.87901066859131
287186.591116069,3.89323507094255
294378.331279744,3.89323507094255
301570.07144342,3.9074594732938
308761.811607096,3.92168387564504
315953.551770771,3.92168387564504
323145.291934447,3.93590827799628
330337.032098122,3.93590827799628
337528.772261798,4.19194752031866
344720.512425473,4.19194752031866
351912.252589149,4.2061719226699
359103.992752825,4.22039632502114
366295.7329165,4.22039632502114
373487.473080176,4.23462072737238
380679.213243851,4.26306953207487
387870.953407527,4.26306953207487
395062.693571202,4.27729393442611
402254.433734878,4.29151833677736
409446.173898554,4.3057427391286
416637.914062229,4.37686475088481
423829.654225905,4.36264034853357
431021.39438958,4.44798676264103
438213.134553256,4.44798676264103
445404.874716931,4.43376236028978
452596.614880607,4.43376236028978
459788.355044283,4.46221116499227
466980.095207958,4.46221116499227
474171.835371634,4.37686475088481
481363.575535309,4.41953795793854
502938.796026336,4.41953795793854
510130.536190012,4.49065996969475
517322.276353687,4.53333317674849
524514.016517363,4.53333317674849
531705.756681038,4.56178198145097
538897.496844714,4.47643556734351
546089.23700839,4.44798676264103
553280.977172065,4.4053135555873
560472.717335741,4.4053135555873
567664.457499416,4.54755757909973
574856.197663092,4.53333317674849
582047.937826768,4.53333317674849
589239.677990443,4.54755757909973
596431.418154119,4.56178198145097
603623.158317794,4.61867959085594
610814.89848147,4.64712839555843
618006.638645145,4.66135279790967
625198.378808821,4.61867959085594
632390.118972497,4.59023078615346
639581.859136172,4.61867959085594
646773.599299848,4.61867959085594
653965.339463523,4.64712839555843
661157.079627199,4.57600638380222
668348.819790874,4.57600638380222
675540.55995455,4.57600638380222
682732.300118226,4.64712839555843
689924.040281901,4.77514801671961
697115.780445577,4.77514801671961
704307.520609252,4.77514801671961
711499.260772928,4.77514801671961
718691.000936603,4.78937241907086
725882.741100279,4.81782122377334
733074.481263955,4.84627002847583
740266.22142763,4.88894323552956
747457.961591306,4.93161644258329
754649.701754981,4.96006524728578
761841.441918657,4.86049443082707
769033.182082332,4.91739204023204
776224.922246008,4.86049443082707
783416.662409684,5.0027384543395
790608.402573359,5.01696285669075
797800.142737035,5.04541166139323
804991.88290071,5.05963606374448
812183.623064386,5.07386046609572
819375.363228061,5.1023092707982
826567.103391737,5.1023092707982
833758.843555413,5.15920688020317
840950.583719088,5.11653367314945
848142.323882764,5.21610448960815
855334.064046439,5.17343128255442
862525.804210115,5.03118725904199
869717.544373791,5.18765568490566
876909.284537466,5.15920688020317
884101.024701142,5.18765568490566
891292.764864817,5.23032889195939
898484.505028493,5.24455329431063
905676.245192169,5.21610448960815
912867.985355844,5.15920688020317
920059.72551952,5.17343128255442
927251.465683195,5.11653367314945
934443.205846871,5.40102172017431
941634.946010546,5.3014509037156
948826.686174222,5.3014509037156
956018.426337898,5.27300209901312
963210.166501573,5.2018800872569
970401.906665249,5.21610448960815
977593.646828924,5.24455329431063
984785.3869926,5.31567530606685
991977.127156275,5.31567530606685
999168.867319951,5.41524612252555
1006360.60748363,5.44369492722804
1013552.3476473,5.3014509037156
1020744.08781098,5.47214373193052
1056702.78862936,5.52904134133549
1063894.52879303,5.60016335309171
1071086.26895671,5.60016335309171
1078278.00912038,5.54326574368673
1085469.74928406,5.94154900952154
1121428.45010244,5.69973416955041
1128620.19026611,5.69973416955041
1135811.93042979,5.98422221657527
1157387.15092081,6.28293466595137
1171770.63124816,5.98422221657527
1178962.37141184,5.98422221657527
1186154.11157552,6.05534422833148
1193345.85173919,6.09801743538521
1200537.59190287,6.12646624008769
1207729.33206654,6.19758825184391
1214921.07223022,6.26871026360013
1222112.81239389,6.31138347065385
1229304.55255757,6.45362749416628
1236496.29272124,6.43940309181504
1250879.7730486,6.78078874824487
1258071.51321227,6.7238911388399
1265263.25337595,6.68121793178617
1272454.99353962,6.78078874824487
1279646.7337033,6.55319831062499
1286838.47386697,6.79501315059611
1292831.59067004,6.89458396705481
1294030.21403065,7.10795000232346
1301221.95419433,7.06527679526973
1308413.694358,7.07950119762097
1310810.94107923,7.06527679526973
1315605.43452168,7.19329641643092
1322797.17468535,6.95148157645978
1326992.3564475,7.23596962348465
1329988.91484903,7.25019402583589
1337180.6550127,7.43511125640205
1338978.59005362,7.40666245169956
1344372.39517638,7.49200886580702
1351564.13534005,7.7480481081294
1353961.38206128,7.57735527991448
1358755.87550373,7.63425288931945
1361752.43390526,7.7480481081294
1365947.61566741,7.81917011988561
1373139.35583108,7.84761892458809
1377933.84927353,7.91874093634431
1380331.09599476,8.00408735045177
1381529.71935537,8.08943376455922
1387522.83615843,7.97563854574928
1394714.57632211,8.03253615515425
1401906.31648578,8.28857539747663
1404902.87488731,8.26012659277414
1409098.05664946,8.45926822569154
1414491.86177222,8.43081942098905
1416289.79681313,8.62996105390646
1419885.66689497,8.60151224920397
1423481.53697681,8.65840985860894
1428276.03041926,8.77220507741889
1430673.27714049,8.78642947977013
1436067.08226324,8.9428979056338
1437865.01730416,9.1420395385512
1439662.95234508,9.11359073384872
1440861.57570569,9.28428356206363
1445056.75746784,9.19893714795617
1446854.69250876,9.45497639027855
1452248.49763151,9.15626394090244
1459440.23779519,9.28428356206363
1466631.97795886,10.479133359568
1473823.71812254,10.1661965078407
1474423.02980285,10.479133359568
1475022.34148315,10.3084405313531
1475621.65316346,9.96705487492329
1476220.96484376,9.79636204670838
1478618.21156499,10.649826187783
1478618.21156499,9.62566921849346
1479816.8349256,10.1377477031382
1480416.14660591,10.8205190159979
1481015.45828621,10.8916410277541
1487607.88676958,10.9912118442128
1488207.19844989,11.2045778794814
1491203.75685142,11.1619046724277
1493601.00357265,11.3325975006426
1495398.93861357,11.7166563641262
1495398.93861357,11.5032903288575
1498994.8086954,11.6739831570724
1500792.74373632,11.8446759852874
1502590.67877724,12.001144411151
1506785.86053939,12.3567544699321
1506785.86053939,12.1860616417172
1506785.86053939,12.0153688135023
1509782.41894092,13.0253013804405
1509782.41894092,12.6981401263619
1510981.04230153,12.527447298147
1511580.35398184,12.8688329545769
1513977.60070306,13.0395257827918
1516974.15910459,14.4192928108623
1517573.4707849,13.3809114392216
1518172.78246521,13.2102186110067
1518772.09414551,13.7222970956514
1519970.71750612,13.8929899238663
1519970.71750612,13.5516042674365
1520570.02918643,14.0636827520813
1521768.65254704,14.2343755802962
1524165.89926827,16.0693234836065
1524765.21094857,14.7464540649409
1524765.21094857,14.575761236726
1524765.21094857,14.4050684085111
1526563.14598949,15.4292253778006
1526563.14598949,15.2585325495857
1526563.14598949,15.0878397213708
1526563.14598949,14.9171468931558
1528361.08103041,15.7706110342304
1528960.39271072,15.5999182060155
1530758.32775164,16.4533823470901
1530758.32775164,16.2826895188752
1530758.32775164,16.1119966906603
1530758.32775164,15.9413038624453
1531357.63943194,18.3594522621566
1532556.26279256,16.9654608317348
1532556.26279256,16.7947680035199
1532556.26279256,16.624075175305
1534354.19783348,17.4775393163796
1534953.50951378,17.3068464881647
1534953.50951378,17.1361536599497
1535552.82119409,17.6482321445945
1536751.4445547,18.3310034574542
1536751.4445547,18.1603106292392
1536751.4445547,17.9896178010243
1536751.4445547,17.8189249728094
1537950.06791531,18.8430819420989
1537950.06791531,18.672389113884
1537950.06791531,18.5016962856691
1538549.37959562,20.6495810407068
1539748.00295623,19.3551604267436
1539748.00295623,19.1844675985287
1539748.00295623,19.0137747703138
1540347.31463654,20.2086245678182
1540347.31463654,20.0379317396033
1540347.31463654,19.5258532549586
1540946.62631684,19.8672389113884
1540946.62631684,19.6965460831735
1542145.24967746,21.0620887088928
1542145.24967746,20.8913958806779
1542145.24967746,20.720703052463
1542145.24967746,20.5500102242481
1542145.24967746,20.3793173960331
1542744.56135776,21.5741671935375
1542744.56135776,21.4034743653226
1543343.87303807,21.2327815371077
1543943.18471838,21.9155528499674
1543943.18471838,21.7448600217525
1544542.49639868,22.769016991042
1544542.49639868,22.598324162827
1544542.49639868,22.4276313346121
1544542.49639868,22.2569385063972
1545141.80807899,24.1345596167613
1545141.80807899,23.6224811321165
1545141.80807899,23.4517883039016
1545141.80807899,22.9397098192569
1545141.80807899,22.0862456781823
1545741.11975929,23.0677294404181
1545741.11975929,23.9638667885464
1545741.11975929,23.7931739603314
1545741.11975929,23.2810954756867
1545741.11975929,23.1104026474718
1546340.4314396,24.8173309296209
1546340.4314396,24.646638101406
1546340.4314396,24.4759452731911
1546340.4314396,24.3052524449762
1546939.74311991,24.9880237578359
1547539.05480021,25.6707950706955
1547539.05480021,25.5001022424806
1547539.05480021,25.3294094142657
1548138.36648052,27.2070305246298
1548138.36648052,27.0363376964148
1548138.36648052,26.8656448681999
1548138.36648052,26.694952039985
1548138.36648052,26.5242592117701
1548138.36648052,26.3535663835552
1548138.36648052,26.1828735553403
1548138.36648052,26.0121807271253
1548138.36648052,25.8414878989104
1548138.36648052,25.1587165860508
1548737.67816083,28.0604946657043
1548737.67816083,27.8898018374894
1548737.67816083,27.7191090092745
1548737.67816083,27.5484161810596
1548737.67816083,27.3777233528447
1549336.98984113,29.0846516349938
1549336.98984113,28.9139588067789
1549336.98984113,28.743265978564
1549336.98984113,28.5725731503491
1549336.98984113,28.4018803221342
1549336.98984113,28.2311874939193
1549936.30152144,29.9381157760684
1549936.30152144,29.7674229478535
1549936.30152144,29.5967301196386
1549936.30152144,29.4260372914237
1549936.30152144,29.2553444632087
1552932.85992297,25.4005314260219
1560124.60008665,26.7802984540925
1567316.34025032,27.6053137904646

File: data/digitized/fig10_fswc_55c.csv
N,a
21092.2050600725,4.04970349680622
22290.8284206851,3.99280588740125
71434.3862058015,4.13504991091368
78626.1263694771,4.14927431326493
85817.8665331526,4.17772311796741
93009.6066968283,4.2061719226699
100201.346860504,4.23462072737238
107393.087024179,4.26306953207487
114584.827187855,4.29151833677736
121776.567351531,4.3057427391286
128968.307515206,4.43376236028978
164927.008333584,4.6044551885047
172118.74849726,4.46221116499227
179310.488660935,4.47643556734351
186502.228824611,4.47643556734351
193693.968988286,4.504884372046
200885.709151962,4.504884372046
208077.449315637,4.504884372046
236844.40997034,4.84627002847583
244036.150134015,4.53333317674849
251227.890297691,4.83204562612459
258419.630461366,4.98851405198826
301570.07144342,4.73247480966589
308761.811607096,4.87471883317831
323145.291934447,4.87471883317831
359103.992752825,4.9031676378808
387870.953407527,4.93161644258329
395062.693571202,4.93161644258329
402254.433734878,4.93161644258329
431021.39438958,4.96006524728578
438213.134553256,4.96006524728578
445404.874716931,4.96006524728578
466980.095207958,4.91739204023204
502938.796026336,4.87471883317831
517322.276353687,4.81782122377334
524514.016517363,4.81782122377334
531705.756681038,4.84627002847583
582047.937826768,4.97428964963702
589239.677990443,4.97428964963702
596431.418154119,5.0027384543395
603623.158317794,5.01696285669075
610814.89848147,5.01696285669075
618006.638645145,5.04541166139323
625198.378808821,5.05963606374448
632390.118972497,5.07386046609572
639581.859136172,5.1023092707982
646773.599299848,5.11653367314945
653965.339463523,5.04541166139323
661157.079627199,4.94584084493453
668348.819790874,4.98851405198826
675540.55995455,4.98851405198826
682732.300118226,4.97428964963702
689924.040281901,5.04541166139323
704307.520609252,5.18765568490566
711499.260772928,5.24455329431063
718691.000936603,5.37257291547182
725882.741100279,5.40102172017431
733074.481263955,5.44369492722804
740266.22142763,5.48636813428176
747457.961591306,5.47214373193052
754649.701754981,5.47214373193052
761841.441918657,5.47214373193052
769033.182082332,5.48636813428176
776224.922246008,5.50059253663301
783416.662409684,5.69973416955041
790608.402573359,5.74240737660413
797800.142737035,5.78508058365787
804991.88290071,5.87042699776532
825368.480031125,5.87042699776532
833758.843555413,6.06956863068272
840950.583719088,6.06956863068272
846943.700522151,6.21181265419516
848142.323882764,6.06956863068272
855334.064046439,6.33983227535634
862525.804210115,6.45362749416628
869717.544373791,6.61009592002996
876909.284537466,6.6243203223812
884101.024701142,6.6243203223812
891292.764864817,6.6243203223812
898484.505028493,6.6243203223812
905676.245192169,6.63854472473244
912867.985355844,6.73811554119114
920059.72551952,6.85191076000109
927251.465683195,6.73811554119114
934443.205846871,7.07950119762097
941634.946010546,7.09372559997222
948826.686174222,7.06527679526973
956018.426337898,6.97993038116228
963210.166501573,6.93725717410855
970401.906665249,6.93725717410855
977593.646828924,7.05105239291849
984785.3869926,7.03682799056725
991977.127156275,6.99415478351352
999168.867319951,7.30709163524086
1006360.60748363,7.30709163524086
1020744.08781098,7.29286723288962
1027935.82797465,7.26441842818713
1035127.56813833,7.39243804934832
1042319.308302,7.40666245169956
1049511.04846568,7.36398924464584
1056702.78862936,7.56313087756323
1063894.52879303,7.59157968226572
1071086.26895671,7.57735527991448
1078278.00912038,7.60580408461696
1085469.74928406,7.67692609637318
1092661.48944773,7.81917011988561
1099853.22961141,7.91874093634431
1107044.96977508,7.83339452223685
1112438.77489784,7.91874093634431
1114236.70993876,7.90451653399307
1121428.45010244,7.91874093634431
1128620.19026611,7.94718974104679
1135811.93042979,8.10365816691046
1143003.67059346,8.16055577631544
1150195.41075714,8.23167778807165
1157387.15092081,8.37392181158408
1164578.89108449,8.47349262804278
1171770.63124816,8.38814621393533
1177164.43637092,8.43081942098905
1178962.37141184,8.47349262804278
1186154.11157552,8.47349262804278
1193345.85173919,8.47349262804278
1200537.59190287,8.67263426096018
1207729.33206654,8.72953187036516
1214921.07223022,8.81487828447261
1222112.81239389,8.99979551503877
1229304.55255757,8.92867350328256
1236496.29272124,8.99979551503877
1241890.097844,9.11359073384872
1242489.40952431,9.28428356206363
1243688.03288492,9.01401991739002
1250879.7730486,9.02824431974126
1258071.51321227,9.35540557381985
1259270.13657288,9.45497639027855
1265263.25337595,9.45497639027855
1272454.99353962,9.55454720673725
1279646.7337033,9.86748405846459
1286838.47386697,9.99550367962578
1288636.40890789,9.62566921849346
1294030.21403065,9.91015726551832
1297026.77243218,9.79636204670838
1297626.08411249,9.96705487492329
1301221.95419433,9.99550367962578
1308413.694358,9.99550367962578
1315605.43452168,10.0239524843283
1322797.17468535,10.1519721054895
1329988.91484903,10.2373185195969
1337180.6550127,10.2942161290019
1344372.39517638,10.3511137384069
1351564.13534005,10.536030968973
1358755.87550373,10.4649089572168
1365348.3039871,10.479133359568
1365947.61566741,10.5502553713243
1373139.35583108,10.536030968973
1380331.09599476,10.536030968973
1382129.03103568,10.649826187783
1387522.83615843,10.8062946136466
1394714.57632211,11.0481094536178
1400108.38144486,10.9912118442128
1401906.31648578,10.9627630395103
1409098.05664946,11.062333855969
1410895.99169038,11.1619046724277
1416289.79681313,11.062333855969
1423481.53697681,11.1050070630227
1425878.78369804,11.3325975006426
1430673.27714049,11.6170855476675
1437265.70562385,11.5032903288575
1437865.01730416,11.6313099500187
1445056.75746784,11.64553435237
1446854.69250876,11.6739831570724
1452248.49763151,11.8589003876386
1459440.23779519,12.3283056652296
1459440.23779519,11.8446759852874
1460039.54947549,12.0153688135023
1466631.97795886,12.9684037710356
1467231.28963917,12.1860616417172
1469029.22468009,12.3567544699321
1473224.40644223,12.527447298147
1473823.71812254,13.8360923144614
1475022.34148315,12.8688329545769
1475022.34148315,12.6981401263619
1478018.89988468,13.2102186110067
1478618.21156499,13.0395257827918
1480416.14660591,13.3809114392216
1481015.45828621,14.6184344437797
1482214.08164683,13.5516042674365
1484012.01668775,13.8929899238663
1485210.64004836,14.2343755802962
1485210.64004836,14.0636827520813
1485809.95172867,13.7222970956514
1487607.88676958,14.575761236726
1488207.19844989,16.8089924058712
1488207.19844989,15.2585325495857
1488207.19844989,14.7464540649409
1488806.5101302,14.4050684085111
1490005.13349081,15.0878397213708
1490604.44517112,14.9171468931558
1491203.75685142,15.7706110342304
1491203.75685142,15.5999182060155
1491803.06853173,16.1119966906603
1491803.06853173,15.4292253778006
1492402.38021203,16.4533823470901
1492402.38021203,16.2826895188752
1493001.69189234,16.9654608317348
1493001.69189234,16.7947680035199
1493001.69189234,16.624075175305
1493601.00357265,17.3068464881647
1493601.00357265,17.1361536599497
1494200.31525295,17.6482321445945
1494200.31525295,17.4775393163796
1494799.62693326,18.5016962856691
1494799.62693326,18.3310034574542
1494799.62693326,18.1603106292392
1494799.62693326,17.8189249728094
1495398.93861357,20.3650929936819
1495398.93861357,19.3551604267436
1495398.93861357,19.1844675985287
1495398.93861357,19.0137747703138
1495398.93861357,18.8430819420989
1495398.93861357,18.672389113884
1495398.93861357,15.9413038624453
1495998.25029387,17.9896178010243
1496597.56197418,20.2086245678182
1496597.56197418,20.0379317396033
1496597.56197418,19.8672389113884
1496597.56197418,19.6965460831735
1496597.56197418,19.5258532549586
1497196.87365448,21.5741671935375
1497196.87365448,21.2327815371077
1497196.87365448,21.0620887088928
1497196.87365448,20.5500102242481
1497196.87365448,20.3793173960331
1497796.18533479,20.8913958806779
1497796.18533479,20.720703052463
1498395.4970151,21.7448600217525
1500193.43205602,22.0862456781823
1500193.43205602,21.9155528499674
1501392.05541663,21.4034743653226
1501991.36709693,22.2569385063972
1502590.67877724,23.0392806357156
1502590.67877724,23.2810954756867
1502590.67877724,23.1104026474718
1502590.67877724,22.9397098192569
1502590.67877724,22.598324162827
1502590.67877724,22.4276313346121
1503789.30213785,24.3052524449762
1503789.30213785,23.9638667885464
1503789.30213785,23.7931739603314
1503789.30213785,23.6224811321165
1503789.30213785,23.4517883039016
1505587.23717877,24.9880237578359
1505587.23717877,24.8173309296209
1505587.23717877,24.646638101406
1505587.23717877,24.4759452731911
1505587.23717877,22.769016991042
1506785.86053939,26.0121807271253
1506785.86053939,25.8414878989104
1506785.86053939,25.6707950706955
1507984.4839,25.3294094142657
1507984.4839,25.1587165860508
1507984.4839,24.1345596167613
1508583.7955803,26.1828735553403
1509183.10726061,26.694952039985
1509183.10726061,26.3535663835552
1509782.41894092,25.8841611059642
1509782.41894092,27.5484161810596
1509782.41894092,27.2070305246298
1509782.41894092,27.0363376964148
1509782.41894092,26.8656448681999
1510381.73062122,28.0604946657043
1510381.73062122,27.7191090092745
1510381.73062122,27.3777233528447
1510981.04230153,29.5967301196386
1510981.04230153,29.0846516349938
1510981.04230153,28.9139588067789
1510981.04230153,28.4018803221342
1510981.04230153,28.2311874939193
1511580.35398184,29.7674229478535
1511580.35398184,29.2553444632087
1511580.35398184,28.743265978564
1511580.35398184,28.5725731503491
1512179.66566214,30.9622727453579
1512179.66566214,30.6208870889281
1512179.66566214,30.1088086042833
1512179.66566214,29.9381157760684
1512179.66566214,25.5001022424806
1512778.97734245,30.4501942607131
1512778.97734245,30.2795014324982
1513378.28902275,27.8898018374894
1513378.28902275,26.5242592117701
1515176.22406367,29.4260372914237
1516974.15910459,26.5384836141213
1516974.15910459,30.791579917143
1524165.89926827,27.4630697669521
1531357.63943194,30.5070918701181
